Repository: zj879/ft-catalyst-platform

File: extractions_long_20260621_1608.csv (part 1 of 3)
paper_id,stage,metadata_title,metadata_title_confidence,metadata_doi,metadata_doi_confidence,metadata_journal,metadata_journal_confidence,metadata_year,metadata_year_confidence,metadata_authors,metadata_document_type,metadata_document_type_confidence,metadata_route_type,metadata_exclusion_reason,metadata_exclusion_reason_confidence,catalyst_id,catalyst_name,active_metal,support,promoter,preparation_method,reduction_temp,reduction_time,reduction_atmosphere,condition_id,catalyst_ref,temperature,pressure,space_velocity,h2_co_ratio,reactor,time_on_stream,performance_id,metric,species_or_range,value,unit,confidence,target_stage,target_field,page,table_or_figure,caption,evidence_text
93146d797765861d,metadata,Thermodynamic analysis of nanoparticle size effect on kinetics in Fischer–Tropsch synthesis by lanthanum promoted iron catalyst,1.0,10.1007/s00339-013-8156-7,1.0,Journal of Materials Science,0.9,2013,1.0,"[{'value': 'Ali Nakhaei Pour, Mohammad Reza Housaindokht, Alireza Behroozsarand, Mohammad Ali Khodagholi', 'provenance': {'context_blocks': [1]}, 'confidence': 1}]",Research Article,0.9,"[{'value': 'Research', 'provenance': {'context_blocks': [1]}, 'confidence': 0.9}]",,0.0,,,,,,,,,,,,,,,,,,,,,,,,,,,,,
93146d797765861d,catalyst,,,,,,,,,,,,,,,93146d797765861d:cat001,Fe/Cu/La,Fe,,La,microemulsion method,,,,,,,,,,,,,,,,,,,,,,,
93146d797765861d,reaction_conditions,,,,,,,,,,,,,,,,,,,,,,,,93146d797765861d:cond001,Fe/Cu/La,,,,,continuous spinning bed reactor,24,,,,,,,,,,,,
93146d797765861d,performance,,,,,,,,,,,,,,,,,,,,,,,,,Fe/Cu/La,,,,,,,93146d797765861d:perf001,conversion,CO,,,0.0,,,,,,
93146d797765861d,performance,,,,,,,,,,,,,,,,,,,,,,,,,Fe/Cu/La,,,,,,,93146d797765861d:perf002,yield,C5+,,,0.0,,,,,,
93146d797765861d,performance,,,,,,,,,,,,,,,,,,,,,,,,,Fe/Cu/La,,,,,,,93146d797765861d:perf003,STY,liquid hydrocarbon,,,0.0,,,,,,
93146d797765861d,performance,,,,,,,,,,,,,,,,,,,,,,,,,Fe/Cu/La,,,,,,,93146d797765861d:perf004,productivity,jet-fuel-range hydrocarbons,,,0.0,,,,,,
93146d797765861d,provenance_confidence,,,,,,,,,,,,,,,,,,,,,,,,,,,,,,,,,,,,,0.9,performance,activation_energy,6,Table 1,Activation energies of catalysts increased from 89 to 114 kJ/mol by increasing the catalyst particle size (r) from 18 to 45 nm.,the activation energies of catalysts increased from 89 to 114 kJ/mol by increasing the catalyst particle size (r) from 18 to 45 nm
93146d797765861d,provenance_confidence,,,,,,,,,,,,,,,,,,,,,,,,,,,,,,,,,,,,,0.85,performance,apparent_heat_of_adsorption,6,Table 1,The apparent heats of adsorption of catalysts calculated about 51 to 71 kJ/mol.,"The apparent heats of adsorption of catalysts calculated about 51 to 71 kJ/mol, are in agreement with those reported for equivalent values reported in literatures."
93146d797765861d,provenance_confidence,,,,,,,,,,,,,,,,,,,,,,,,,,,,,,,,,,,,,0.8,performance,adsorption_parameter,7,Table 2,The adsorption parameter (bcal) is calculated by Eq.,the adsorption parameter (bcal) is calculated by Eq. using the surface tension energy (r) for iron carbides.
93146d797765861d,provenance_confidence,,,,,,,,,,,,,,,,,,,,,,,,,,,,,,,,,,,,,0.9,performance,size_independent_activation_energy,8,Table 3,"Both methods give the same size independent activation energy (E?) and size independent adsorption enthalpy (DH?), which are equal to 130 and 85 kJ/mol, respectively.","both methods give the same size independent activation energy (E?) and size independent adsorption enthalpy (DH?), which are equal to 130 and 85 kJ/mol."
bb70e63cc1732b95,metadata,Thermodynamic analysis of nanoparticle size effect on kinetics in Fischer–Tropsch synthesis by lanthanum promoted iron catalyst,1.0,10.1007/s00339-013-8156-7,1.0,Journal of Materials Science,0.8,2013,1.0,"[{'value': 'Ali Nakhaei Pour, Mohammad Reza Housaindokht, Alireza Behroozsarand, Mohammad Ali Khodagholi', 'provenance': {'context_blocks': [1]}, 'confidence': 1}]",Research Article,0.9,"[{'value': 'Research', 'provenance': {'context_blocks': [1]}, 'confidence': 0.9}]",,0.0,,,,,,,,,,,,,,,,,,,,,,,,,,,,,
bb70e63cc1732b95,catalyst,,,,,,,,,,,,,,,bb70e63cc1732b95:cat001,Fe/Cu/La,Fe,,La,microemulsion method,,,,,,,,,,,,,,,,,,,,,,,
bb70e63cc1732b95,reaction_conditions,,,,,,,,,,,,,,,,,,,,,,,,bb70e63cc1732b95:cond001,Fe/Cu/La,,,,,continuous spinning bed reactor,24,,,,,,,,,,,,
bb70e63cc1732b95,performance,,,,,,,,,,,,,,,,,,,,,,,,,Fe/Cu/La,,,,,,,bb70e63cc1732b95:perf001,conversion,CO,,,0.0,,,,,,
bb70e63cc1732b95,performance,,,,,,,,,,,,,,,,,,,,,,,,,Fe/Cu/La,,,,,,,bb70e63cc1732b95:perf002,yield,C5+,,,0.0,,,,,,
bb70e63cc1732b95,performance,,,,,,,,,,,,,,,,,,,,,,,,,Fe/Cu/La,,,,,,,bb70e63cc1732b95:perf003,STY,liquid hydrocarbon,,,0.0,,,,,,
bb70e63cc1732b95,performance,,,,,,,,,,,,,,,,,,,,,,,,,Fe/Cu/La,,,,,,,bb70e63cc1732b95:perf004,productivity,jet-fuel-range hydrocarbons,,,0.0,,,,,,
bb70e63cc1732b95,provenance_confidence,,,,,,,,,,,,,,,,,,,,,,,,,,,,,,,,,,,,,0.9,metadata|catalyst|reaction_conditions|performance,activation_energy,6,Table 1,Activation energies of catalysts increased from 89 to 114 kJ/mol by increasing the catalyst particle size (r) from 18 to 45 nm.,the activation energies of catalysts increased from 89 to 114 kJ/mol by increasing the catalyst particle size (r) from 18 to 45 nm
bb70e63cc1732b95,provenance_confidence,,,,,,,,,,,,,,,,,,,,,,,,,,,,,,,,,,,,,0.85,metadata|catalyst|reaction_conditions|performance,heat_of_adsorption,6,Table 1,The apparent heats of adsorption of catalysts calculated about 51 to 71 kJ/mol.,"The apparent heats of adsorption of catalysts calculated about 51 to 71 kJ/mol, are in agreement with those reported for equivalent values reported in literatures."
bb70e63cc1732b95,provenance_confidence,,,,,,,,,,,,,,,,,,,,,,,,,,,,,,,,,,,,,0.8,metadata|catalyst|reaction_conditions|performance,adsorption_parameter,7,Table 2,The adsorption parameter (bcal) is calculated by Eq.,the adsorption parameter (bcal) is calculated by Eq.
1f96fac68f9b5390,metadata,Novel Utilization of Zeolited Fly Ash Hosting Cobalt Nanoparticles as a Catalyst Applied to the Fischer–Tropsch Synthesis,1.0,10.1007/s10562-008-9671-6,1.0,Catalysis Letters,0.9,2008,1.0,"[{'value': 'F. Fotovat, M. Kazemeini, H. Kazemian', 'provenance': {'context_blocks': [1]}, 'confidence': 1}]",Research Article,0.9,"[{'value': 'Fischer–Tropsch synthesis', 'provenance': {'context_blocks': [1]}, 'confidence': 1}]",,0.0,,,,,,,,,,,,,,,,,,,,,,,,,,,,,
1f96fac68f9b5390,catalyst,,,,,,,,,,,,,,,1f96fac68f9b5390:cat001,Co/Z-2,Co,FAU zeolite,,ion-exchange,673,5,H2,,,,,,,,,,,,,,,,,,,,
1f96fac68f9b5390,catalyst,,,,,,,,,,,,,,,1f96fac68f9b5390:cat002,Co/Z-4,Co,FAU zeolite,,ion-exchange,673,5,H2,,,,,,,,,,,,,,,,,,,,
1f96fac68f9b5390,reaction_conditions,,,,,,,,,,,,,,,,,,,,,,,,1f96fac68f9b5390:cond001,Co/Z-1,523,20,15,2,fixed-bed stainless-steel microreactor,20,,,,,,,,,,,,
1f96fac68f9b5390,performance,,,,,,,,,,,,,,,,,,,,,,,,,Co/Z-1,,,,,,,1f96fac68f9b5390:perf001,CO conversion,CO,,,0.0,,,,,,
1f96fac68f9b5390,performance,,,,,,,,,,,,,,,,,,,,,,,,,Co/Z-2,,,,,,,1f96fac68f9b5390:perf002,selectivity,CH4,,,0.0,,,,,,
1f96fac68f9b5390,performance,,,,,,,,,,,,,,,,,,,,,,,,,Co/Z-2,,,,,,,1f96fac68f9b5390:perf003,C5+ selectivity,C5+,,,0.0,,,,,,
1f96fac68f9b5390,performance,,,,,,,,,,,,,,,,,,,,,,,,,Co/Z-5,,,,,,,1f96fac68f9b5390:perf004,CO conversion,CO,,,0.0,,,,,,
1f96fac68f9b5390,provenance_confidence,,,,,,,,,,,,,,,,,,,,,,,,,,,,,,,,,,,,,0.9,metadata|catalyst|reaction_conditions|performance,cobalt content,3,Table 1,Molar Si/Al ratio of all catalytic supports and the cobalt contents of their ion-exchanged forms.,one may assume cobalt content values presented in this table as those of final catalysts
1f96fac68f9b5390,provenance_confidence,,,,,,,,,,,,,,,,,,,,,,,,,,,,,,,,,,,,,0.85,metadata|catalyst|reaction_conditions|performance,cobalt content,4,Table 2,Textural properties of faujasitic supports and relevant Co-containing catalysts determined by nitrogen adsorption.,the encapsulation of cobalt particles inside of its pores is more probable and consequently the pattern of cobalt oxides deposition into it is remarkably homogenous
f7f9787790e42676,metadata,Novel Utilization of Zeolited Fly Ash Hosting Cobalt Nanoparticles as a Catalyst Applied to the Fischer–Tropsch Synthesis,1.0,10.1007/s10562-008-9671-6,1.0,Catalysis Letters,0.9,2008,1.0,"[{'value': 'F. Fotovat, M. Kazemeini, H. Kazemian', 'provenance': {'context_blocks': [1]}, 'confidence': 1}]",Research Article,0.9,"[{'value': 'Fischer–Tropsch synthesis', 'provenance': {'context_blocks': [1]}, 'confidence': 1}]",,0.0,,,,,,,,,,,,,,,,,,,,,,,,,,,,,
f7f9787790e42676,catalyst,,,,,,,,,,,,,,,f7f9787790e42676:cat001,Co/Z-2,Co,FAU zeolite,,ion-exchange,673,5 h,H2,,,,,,,,,,,,,,,,,,,,
f7f9787790e42676,catalyst,,,,,,,,,,,,,,,f7f9787790e42676:cat002,Co/Z-4,Co,FAU zeolite,,ion-exchange,673,5 h,H2,,,,,,,,,,,,,,,,,,,,
f7f9787790e42676,reaction_conditions,,,,,,,,,,,,,,,,,,,,,,,,f7f9787790e42676:cond001,Co/Z-1,523 K,20 bar,15 L syngas/(gcat h),2,fixed-bed stainless-steel microreactor,20 h,,,,,,,,,,,,
f7f9787790e42676,performance,,,,,,,,,,,,,,,,,,,,,,,,,Co/Z-1,,,,,,,f7f9787790e42676:perf001,CO conversion,CO,,,0.0,,,,,,
f7f9787790e42676,performance,,,,,,,,,,,,,,,,,,,,,,,,,Co/Z-2,,,,,,,f7f9787790e42676:perf002,selectivity,CH4,,,0.0,,,,,,
f7f9787790e42676,performance,,,,,,,,,,,,,,,,,,,,,,,,,Co/Z-2,,,,,,,f7f9787790e42676:perf003,C5+ selectivity,C5+,,,0.0,,,,,,
f7f9787790e42676,performance,,,,,,,,,,,,,,,,,,,,,,,,,Co/Z-5,,,,,,,f7f9787790e42676:perf004,CO conversion,CO,,,0.0,,,,,,
f7f9787790e42676,provenance_confidence,,,,,,,,,,,,,,,,,,,,,,,,,,,,,,,,,,,,,0.9,metadata|catalyst|reaction_conditions|performance,cobalt content,3,Table 1,Molar Si/Al ratio of all catalytic supports and the cobalt contents of their ion-exchanged forms.,one may assume cobalt content values presented in this table as those of final catalysts
f7f9787790e42676,provenance_confidence,,,,,,,,,,,,,,,,,,,,,,,,,,,,,,,,,,,,,0.8,metadata|catalyst|reaction_conditions|performance,cobalt content,4,Table 2,Textural properties of faujasitic supports and relevant Co-containing catalysts determined by nitrogen adsorption.,the encapsulation of cobalt particles inside of its pores is more probable and consequently the pattern of cobalt oxides deposition into it is remarkably homogenous
9605c12730772b99,metadata,Negative Effects of CO 2 in the Feed Stream on the Catalytic Performance of Precipitated Iron-Based Catalysts for Fischer–Tropsch Synthesis,1.0,10.1007/s10562-012-0789-1,1.0,Catalysis Letters,0.8,2012,1.0,"[{'value': 'Dong Hyun Chun, Ho-Tae Lee, Jung-Il Yang, Hak-Joo Kim, Jung Hoon Yang, Ji Chan Park, Byeong-Kwon Kim, Heon Jung', 'provenance': {'context_blocks': [1]}, 'confidence': 1}]",Research Article,0.8,"[{'value': 'Indirect coal liquefaction', 'provenance': {'context_blocks': [1]}, 'confidence': 0.9}]",,0.0,,,,,,,,,,,,,,,,,,,,,,,,,,,,,
9605c12730772b99,catalyst,,,,,,,,,,,,,,,9605c12730772b99:cat001,Fe/Cu/K/SiO2,"Fe, Cu",SiO2,K,co-precipitation and spray-drying,280,,H2/CO,,,,,,,,,,,,,,,,,,,,
9605c12730772b99,reaction_conditions,,,,,,,,,,,,,,,,,,,,,,,,9605c12730772b99:cond001,Fe/Cu/K/SiO2,280-300,1.5,3.0 NL/g (cat)/h,1.0,fixed-bed reactor,90-204,,,,,,,,,,,,
9605c12730772b99,performance,,,,,,,,,,,,,,,,,,,,,,,,,,,,,,,,9605c12730772b99:perf001,CO conversion,CO,,,0.0,,,,,,
9605c12730772b99,performance,,,,,,,,,,,,,,,,,,,,,,,,,,,,,,,,9605c12730772b99:perf002,H2 conversion,H2,,,0.0,,,,,,
9605c12730772b99,performance,,,,,,,,,,,,,,,,,,,,,,,,,,,,,,,,9605c12730772b99:perf003,CO2 selectivity,CO2,,,0.0,,,,,,
9605c12730772b99,performance,,,,,,,,,,,,,,,,,,,,,,,,,,,,,,,,9605c12730772b99:perf004,selectivity,C5+,,,0.0,,,,,,
9605c12730772b99,performance,,,,,,,,,,,,,,,,,,,,,,,,,,,,,,,,9605c12730772b99:perf005,selectivity,C8-C16,,,0.0,,,,,,
9605c12730772b99,performance,,,,,,,,,,,,,,,,,,,,,,,,,,,,,,,,9605c12730772b99:perf006,liquid hydrocarbon,liquid hydrocarbon,,,0.0,,,,,,
9605c12730772b99,performance,,,,,,,,,,,,,,,,,,,,,,,,,,,,,,,,9605c12730772b99:perf007,jet-fuel-range hydrocarbons,jet-fuel-range hydrocarbons,,,0.0,,,,,,
9605c12730772b99,performance,,,,,,,,,,,,,,,,,,,,,,,,,,,,,,,,9605c12730772b99:perf008,productivity,gHC gcat^-1 h^-1,,,0.0,,,,,,
9605c12730772b99,performance,,,,,,,,,,,,,,,,,,,,,,,,,,,,,,,,9605c12730772b99:perf009,deactivation/time-on-stream performance,,,,0.0,,,,,,
9605c12730772b99,provenance_confidence,,,,,,,,,,,,,,,,,,,,,,,,,,,,,,,,,,,,,0.9,performance,CO conversion,3,Figure 1,The overall CO conversion and the overall H 2 conversion during 90–204 h of reaction as a function of inlet CO 2 content,The CO conversion gradually decreased with increased time and then reached a pseudo-steady-state after about 90 h of reaction.
9605c12730772b99,provenance_confidence,,,,,,,,,,,,,,,,,,,,,,,,,,,,,,,,,,,,,0.8,performance,H2 conversion,3,Figure 1,The overall CO conversion and the overall H 2 conversion during 90–204 h of reaction as a function of inlet CO 2 content,The H 2 conversion showed no considerable difference with increased inlet CO 2 content.
9605c12730772b99,provenance_confidence,,,,,,,,,,,,,,,,,,,,,,,,,,,,,,,,,,,,,0.85,performance,CO2 selectivity,4,Figure 2a,The overall CO 2 selectivity and the overall oxygen to H 2O selectivity during 90–204 h of reaction in the Fischer–Tropsch synthesis as a function of inlet CO 2 content,The net rate of CO 2 formation monotonously decreased with increased inlet CO2 content.
9605c12730772b99,provenance_confidence,,,,,,,,,,,,,,,,,,,,,,,,,,,,,,,,,,,,,0.75,performance,hydrocarbon distribution,5,Figure 3,The hydrocarbon distribution during 90–204 h of reaction in the Fischer–Tropsch synthesis as a function of inlet CO2 content,The selectivity of parafﬁnic hydrocarbons in gaseous phase (C 1–C4) showed a decreasing trend as the inlet CO 2 content increased.
f4235eae760005a5,metadata,Negative Effects of CO 2 in the Feed Stream on the Catalytic Performance of Precipitated Iron-Based Catalysts for Fischer–Tropsch Synthesis,1.0,10.1007/s10562-012-0789-1,1.0,Catalysis Letters,0.75,2012,1.0,"[{'value': 'Dong Hyun Chun, Ho-Tae Lee, Jung-Il Yang, Hak-Joo Kim, Jung Hoon Yang, Ji Chan Park, Byeong-Kwon Kim, Heon Jung', 'provenance': {'context_blocks': [1]}, 'confidence': 1}]",Research Article,0.75,"[{'value': 'Indirect coal liquefaction', 'provenance': {'context_blocks': [1]}, 'confidence': 0.75}]",,0.0,,,,,,,,,,,,,,,,,,,,,,,,,,,,,
f4235eae760005a5,catalyst,,,,,,,,,,,,,,,f4235eae760005a5:cat001,Fe/Cu/K/SiO2,"Fe, Cu",SiO2,K,co-precipitation and spray-drying,280,,H2/CO,,,,,,,,,,,,,,,,,,,,
f4235eae760005a5,reaction_conditions,,,,,,,,,,,,,,,,,,,,,,,,f4235eae760005a5:cond001,Fe/Cu/K/SiO2,280,1.5,3.0,1.0,fixed-bed reactor,90-204,,,,,,,,,,,,
f4235eae760005a5,performance,,,,,,,,,,,,,,,,,,,,,,,,,,,,,,,,f4235eae760005a5:perf001,CO conversion,CO,,,0.0,,,,,,
f4235eae760005a5,performance,,,,,,,,,,,,,,,,,,,,,,,,,,,,,,,,f4235eae760005a5:perf002,CO2 selectivity,CO2,,,0.0,,,,,,
f4235eae760005a5,performance,,,,,,,,,,,,,,,,,,,,,,,,,,,,,,,,f4235eae760005a5:perf003,selectivity,C5+,,,0.0,,,,,,
f4235eae760005a5,performance,,,,,,,,,,,,,,,,,,,,,,,,,,,,,,,,f4235eae760005a5:perf004,selectivity,CH4,,,0.0,,,,,,
f4235eae760005a5,performance,,,,,,,,,,,,,,,,,,,,,,,,,,,,,,,,f4235eae760005a5:perf005,selectivity,C2-C4 (1-Olefin),,,0.0,,,,,,
f4235eae760005a5,provenance_confidence,,,,,,,,,,,,,,,,,,,,,,,,,,,,,,,,,,,,,0.9,metadata|catalyst|reaction_conditions|performance,,3,Figure 1,The overall CO conversion and the overall H 2 conversion during 90–204 h of reaction as a function of inlet CO 2 content,The CO conversion gradually decreased with increased time and then reached a pseudo-steady-state after about 90 h of reaction.
f4235eae760005a5,provenance_confidence,,,,,,,,,,,,,,,,,,,,,,,,,,,,,,,,,,,,,0.85,metadata|catalyst|reaction_conditions|performance,,4,Figure 2b,"The equilibrium parameter for the WGS reaction ( gi), the net rate of CO 2 formation (r(net)), forward rate of WGS ( r(f)), and the reverse rate of WGS ( r(b)) during 90–204 h of reaction in the Fisch...",The net rate of CO 2 formation monotonously decreased with increased inlet CO2 content.
f4235eae760005a5,provenance_confidence,,,,,,,,,,,,,,,,,,,,,,,,,,,,,,,,,,,,,0.8,metadata|catalyst|reaction_conditions|performance,,5,Figure 3b,The ASF distribution of the liquid products showed almost the same a values ( a1 and a2) under all reaction conditions.,The ASF distribution is expressed by the following equation (Eq. 6) where Wn is the weight fraction of hydrocarbons with carbon number n.
f4235eae760005a5,provenance_confidence,,,,,,,,,,,,,,,,,,,,,,,,,,,,,,,,,,,,,0.75,metadata|catalyst|reaction_conditions|performance,,6,Figure 4,The TPD proﬁles of different adsorption species with and without using a CO 2 removal trap.,The amount of CO and CO 2 desorption in the CO 2/CO-TPD and that in the CO/CO2-TPD was smaller than the summation of that in the CO-TPD and CO2-TPD.
eb10ce21adedbbda,metadata,Fischer–Tropsch Synthesis: Effect of Potassium on Activity and Selectivity for Oxide and Carbide Fe Catalysts,1.0,10.1007/s10562-013-1110-7,1.0,Catalysis Letters,0.75,2013,1.0,"[{'value': 'Muthu Kumaran Gnanamani, Hussein H. Hamdeh, Wilson D. Shafer, Dennis E. Sparks, Burtron H. Davis', 'provenance': {'context_blocks': [1]}, 'confidence': 1}]",Research Article,0.75,"[{'value': 'Fischer–Tropsch synthesis', 'provenance': {'context_blocks': [1]}, 'confidence': 1}]",,0.0,,,,,,,,,,,,,,,,,,,,,,,,,,,,,
eb10ce21adedbbda,catalyst,,,,,,,,,,,,,,,eb10ce21adedbbda:cat001,100Fe:4.6Si:2.0Cu:1.4 K (low a-Fe),Fe,SiO2,K,continuous precipitation,,,,,,,,,,,,,,,,,,,,,,,
eb10ce21adedbbda,catalyst,,,,,,,,,,,,,,,eb10ce21adedbbda:cat002,100Fe:4.6Si:2.0Cu:5.0 K (high a-Fe),Fe,SiO2,K,continuous precipitation,,,,,,,,,,,,,,,,,,,,,,,
eb10ce21adedbbda,reaction_conditions,,,,,,,,,,,,,,,,,,,,,,,,eb10ce21adedbbda:cond001,Fe 3O4,543 K,1.3 MPa,,,CSTR,,,,,,,,,,,,,
eb10ce21adedbbda,reaction_conditions,,,,,,,,,,,,,,,,,,,,,,,,eb10ce21adedbbda:cond002,low a-Fe,543 K,1.3 MPa,,,CSTR,,,,,,,,,,,,,
eb10ce21adedbbda,reaction_conditions,,,,,,,,,,,,,,,,,,,,,,,,eb10ce21adedbbda:cond003,high a-Fe,543 K,1.3 MPa,,,CSTR,,,,,,,,,,,,,
eb10ce21adedbbda,performance,,,,,,,,,,,,,,,,,,,,,,,,,Fe3O4,,,,,,,eb10ce21adedbbda:perf001,conversion,CO conversion,,,0.0,,,,,,
eb10ce21adedbbda,performance,,,,,,,,,,,,,,,,,,,,,,,,,low a-Fe,,,,,,,eb10ce21adedbbda:perf002,conversion,CO conversion,,,0.0,,,,,,
eb10ce21adedbbda,performance,,,,,,,,,,,,,,,,,,,,,,,,,high a-Fe,,,,,,,eb10ce21adedbbda:perf003,selectivity,C2–C4,55,%,1.0,,,,,,
eb10ce21adedbbda,performance,,,,,,,,,,,,,,,,,,,,,,,,,low a-Fe,,,,,,,eb10ce21adedbbda:perf004,selectivity,C5+,,,0.0,,,,,,
eb10ce21adedbbda,performance,,,,,,,,,,,,,,,,,,,,,,,,,high a-Fe,,,,,,,eb10ce21adedbbda:perf005,selectivity,C5+,,,0.0,,,,,,
eb10ce21adedbbda,provenance_confidence,,,,,,,,,,,,,,,,,,,,,,,,,,,,,,,,,,,,,0.9,metadata|catalyst|reaction_conditions|performance,,3,Fig. 2,"Mo¨ssbauer spectra of Fe3O4 (left), low a-Fe (middle) and high a-Fe (right) catalyst samples collected at 20 K after different pretreatment conditions (H2/H2O and CO) and during FTS at 543 K, and 1.3 ...","The products were separated into different fractions (rewax, wax, oil and aqueous) and analyzed separately using a HP 5890 GC."
eb10ce21adedbbda,provenance_confidence,,,,,,,,,,,,,,,,,,,,,,,,,,,,,,,,,,,,,0.85,metadata|catalyst|reaction_conditions|performance,,4,Table 1,Summary of phase identification of iron using Mo¨ssbauer analysis of fresh and spent unpromoted Fe catalysts.,The % CO conversion of the Fe3O4 catalyst is high initially after CO activation but it deactivated rapidly with TOS.
eb10ce21adedbbda,provenance_confidence,,,,,,,,,,,,,,,,,,,,,,,,,,,,,,,,,,,,,0.8,metadata|catalyst|reaction_conditions|performance,,5,Table 3,Summary of phase identification of iron using Mo¨ssbauer analysis of fresh and spent high a-Fe catalysts.,The high a-Fe catalyst contains 20 % of the Fe as e’-Fe2.2C after the CO activation.
eb10ce21adedbbda,provenance_confidence,,,,,,,,,,,,,,,,,,,,,,,,,,,,,,,,,,,,,0.75,metadata|catalyst|reaction_conditions|performance,,6,Fig. 4,"Reaction time dependence of selectivity over unpromoted and Cu, K-promoted Fe catalysts after different pretreatment conditions.","The activity of the high a-Fe catalyst starts low following the activation in CO; however, the CO conversion increases with time."
75941da2051d3dce,metadata,Fischer–Tropsch Synthesis: Effect of Potassium on Activity and Selectivity for Oxide and Carbide Fe Catalysts,1.0,10.1007/s10562-013-1110-7,1.0,Catalysis Letters,0.9,2013,1.0,"[{'value': 'Muthu Kumaran Gnanamani', 'provenance': {'context_blocks': [1]}, 'confidence': 1}, {'value': 'Hussein H. Hamdeh', 'provenance': {'context_blocks': [1]}, 'confidence': 1}, {'value': 'Wilson D. Shafer', 'provenance': {'context_blocks': [1]}, 'confidence': 1}, {'value': 'Dennis E. Sparks', 'provenance': {'context_blocks': [1]}, 'confidence': 1}, {'value': 'Burtron H. Davis', 'provenance': {'context_blocks': [1]}, 'confidence': 1}]",Research Article,0.9,"[{'value': 'Fischer–Tropsch synthesis', 'provenance': {'context_blocks': [1]}, 'confidence': 1}]",,0.0,,,,,,,,,,,,,,,,,,,,,,,,,,,,,
75941da2051d3dce,catalyst,,,,,,,,,,,,,,,75941da2051d3dce:cat001,100Fe:4.6Si:2.0Cu:1.4 K (low a-Fe),Fe,SiO2,"K, Cu",continuous precipitation,,,,,,,,,,,,,,,,,,,,,,,
75941da2051d3dce,catalyst,,,,,,,,,,,,,,,75941da2051d3dce:cat002,100Fe:4.6Si:2.0Cu:5.0 K (high a-Fe),Fe,SiO2,"K, Cu",continuous precipitation,,,,,,,,,,,,,,,,,,,,,,,
75941da2051d3dce,reaction_conditions,,,,,,,,,,,,,,,,,,,,,,,,75941da2051d3dce:cond001,Fe3O4,543 K,1.3 MPa,,,CSTR,TOS (h),,,,,,,,,,,,
75941da2051d3dce,reaction_conditions,,,,,,,,,,,,,,,,,,,,,,,,75941da2051d3dce:cond002,low a-Fe,543 K,1.3 MPa,,,CSTR,TOS (h),,,,,,,,,,,,
75941da2051d3dce,reaction_conditions,,,,,,,,,,,,,,,,,,,,,,,,75941da2051d3dce:cond003,high a-Fe,543 K,1.3 MPa,,,CSTR,TOS (h),,,,,,,,,,,,
75941da2051d3dce,performance,,,,,,,,,,,,,,,,,,,,,,,,,Fe3O4,,,,,,,75941da2051d3dce:perf001,CO conversion,CO,,,0.0,,,,,,
75941da2051d3dce,performance,,,,,,,,,,,,,,,,,,,,,,,,,low a-Fe,,,,,,,75941da2051d3dce:perf002,FT and WGS activity,CO,tenfold increase,,0.0,,,,,,
75941da2051d3dce,performance,,,,,,,,,,,,,,,,,,,,,,,,,high a-Fe,,,,,,,75941da2051d3dce:perf003,FT/(FT + WGS),,0.40,,0.0,,,,,,
75941da2051d3dce,performance,,,,,,,,,,,,,,,,,,,,,,,,,Fe3O4,,,,,,,75941da2051d3dce:perf004,selectivity,C2–C4,55,%,1.0,,,,,,
75941da2051d3dce,performance,,,,,,,,,,,,,,,,,,,,,,,,,low a-Fe,,,,,,,75941da2051d3dce:perf005,selectivity,C5+,,,0.0,,,,,,
75941da2051d3dce,provenance_confidence,,,,,,,,,,,,,,,,,,,,,,,,,,,,,,,,,,,,,0.9,metadata|catalyst|reaction_conditions|performance,CO conversion,4,Table 4,"Activity and selectivity of unpromoted and Cu, K-promoted Fe catalysts under different pretreatment conditions",The % CO conversion of the Fe3O4 catalyst is high initially after CO activation but it deactivated rapidly with TOS.
75941da2051d3dce,provenance_confidence,,,,,,,,,,,,,,,,,,,,,,,,,,,,,,,,,,,,,0.8,metadata|catalyst|reaction_conditions|performance,CO conversion,5,Table 3,Summary of phase identification of iron using Mo¨ssbauer analysis of fresh and spent high a-Fe catalysts,The high a-Fe catalyst contains 20 % of the Fe as e’-Fe2.2C.
f1d7d60018cb7973,metadata,Effects of Sulphur on a Co/Mn-based Catalyst for Fischer–Tropsch Reactions,1.0,10.1007/s10562-018-2533-y,1.0,Catalysis Letters,1.0,2018,1.0,"[{'value': 'Bjørn Christian Enger, John Walmsley, Ingeborg‑Helene Svenum, Julian Richard Tolchard, Jia Yang, Rune Myrstad, Torbjørn Gjervan, Asad Ahmad Khan, Abdulkarim Mutairi‑Al, Khalid Karim', 'provenance': {'context_blocks': [1]}, 'confidence': 1}]",Research Article,0.8,"[{'value': 'Fischer–Tropsch', 'provenance': {'context_blocks': [1]}, 'confidence': 1}]",,0.0,,,,,,,,,,,,,,,,,,,,,,,,,,,,,
f1d7d60018cb7973,catalyst,,,,,,,,,,,,,,,f1d7d60018cb7973:cat001,Co/Mn-based Catalyst,"Co, Mn",,Mn,mixed cobalt manganese spinels (CoMn)3O4,,,,,,,,,,,,,,,,,,,,,,,
f1d7d60018cb7973,reaction_conditions,,,,,,,,,,,,,,,,,,,,,,,,f1d7d60018cb7973:cond001,Co/Mn-based Catalyst,240,5,2400,2.1,fixed-bed tubular reactor,1000,,,,,,,,,,,,
f1d7d60018cb7973,performance,,,,,,,,,,,,,,,,,,,,,,,,,Co–Mn,,,,,,,f1d7d60018cb7973:perf001,CO conversion,CO,51.4,%,1.0,,,,,,
f1d7d60018cb7973,performance,,,,,,,,,,,,,,,,,,,,,,,,,Co–Mn,,,,,,,f1d7d60018cb7973:perf002,deactivation/time-on-stream performance,,0.58,%/h,0.5,,,,,,
f1d7d60018cb7973,provenance_confidence,,,,,,,,,,,,,,,,,,,,,,,,,,,,,,,,,,,,,0.9,performance,activity,5,Figure 2c,Figure 2c illustrates that the loss in activity (%/100 h) was significantly higher when dosing 1 ppm after ~ 1000 h TOS compared to after ~ 300 h TOS.,the loss in activity (%/100 h) was significantly higher when dosing 1 ppm after ~ 1000 h TOS compared to after ~ 300 h TOS.
f1d7d60018cb7973,provenance_confidence,,,,,,,,,,,,,,,,,,,,,,,,,,,,,,,,,,,,,0.85,performance,selectivity,4,Figure 2d,The CO2 selectivity was also not entirely stable and there appeared to be local changes occurring that affected water-gas-shift activity during these long tests.,The CO2 selectivity was also not entirely stable and there appeared to be local changes occurring that affected water-gas-shift activity.
f1d7d60018cb7973,provenance_confidence,,,,,,,,,,,,,,,,,,,,,,,,,,,,,,,,,,,,,0.85,performance,selectivity,4,Figure 2d,The CO2 selectivity was also not entirely stable and there appeared to be local changes occurring that affected water-gas-shift activity during these long tests.,the sudden changes observable after > 1250 h TOS and after > 2500 h TOS.
10bb79ec73fb257c,metadata,Dual Promotion Strategy for Cobalt-Based Fischer–Tropsch Catalysts: Hydrogen Spillover and Structural Stabilization by Ag and B,1.0,10.1007/s10562-025-05249-5,1.0,Catalysis Letters,1.0,2026,1.0,"[{'value': 'Halime Kord-Tamandani', 'provenance': {'context_blocks': [1]}, 'confidence': 1}, {'value': 'Younes Ghalandarzehi', 'provenance': {'context_blocks': [1]}, 'confidence': 1}, {'value': 'Ali Akbar Mirzaei', 'provenance': {'context_blocks': [1]}, 'confidence': 1}]",Research Article,0.8,"[{'value': 'Research', 'provenance': {'context_blocks': [1]}, 'confidence': 1}]",,0.0,,,,,,,,,,,,,,,,,,,,,,,,,,,,,
10bb79ec73fb257c,catalyst,,,,,,,,,,,,,,,10bb79ec73fb257c:cat001,Co/Ag,Co,γ-Al₂O₃,Ag,incipient wetness impregnation,,,,,,,,,,,,,,,,,,,,,,,
10bb79ec73fb257c,catalyst,,,,,,,,,,,,,,,10bb79ec73fb257c:cat002,Co/Ag-B,Co,γ-Al₂O₃,"Ag, B",incipient wetness impregnation,,,,,,,,,,,,,,,,,,,,,,,
10bb79ec73fb257c,catalyst,,,,,,,,,,,,,,,10bb79ec73fb257c:cat003,Co/Ag-Zn,Co,γ-Al₂O₃,"Ag, Zn",incipient wetness impregnation,,,,,,,,,,,,,,,,,,,,,,,
10bb79ec73fb257c,reaction_conditions,,,,,,,,,,,,,,,,,,,,,,,,10bb79ec73fb257c:cond001,Co/Ag,room temperature to 950 °C,,,,U-shaped quartz reactor,120,,,,,,,,,,,,
10bb79ec73fb257c,reaction_conditions,,,,,,,,,,,,,,,,,,,,,,,,10bb79ec73fb257c:cond002,Co/Ag-B,room temperature to 950 °C,,,,U-shaped quartz reactor,120,,,,,,,,,,,,
10bb79ec73fb257c,reaction_conditions,,,,,,,,,,,,,,,,,,,,,,,,10bb79ec73fb257c:cond003,Co/Ag-Zn,room temperature to 950 °C,,,,U-shaped quartz reactor,120,,,,,,,,,,,,
10bb79ec73fb257c,performance,,,,,,,,,,,,,,,,,,,,,,,,,Co/Ag,,,,,,,10bb79ec73fb257c:perf001,CO initial conversion,CO,66.0,%,1.0,,,,,,
10bb79ec73fb257c,performance,,,,,,,,,,,,,,,,,,,,,,,,,Co/Ag,,,,,,,10bb79ec73fb257c:perf002,CO steady-state conversion,CO,45.5,%,1.0,,,,,,
10bb79ec73fb257c,performance,,,,,,,,,,,,,,,,,,,,,,,,,Co/Ag,,,,,,,10bb79ec73fb257c:perf003,C5+ selectivity,C5+,64,%,1.0,,,,,,
10bb79ec73fb257c,performance,,,,,,,,,,,,,,,,,,,,,,,,,Co/Ag-B,,,,,,,10bb79ec73fb257c:perf004,CO initial conversion,CO,69.0,%,1.0,,,,,,
10bb79ec73fb257c,performance,,,,,,,,,,,,,,,,,,,,,,,,,Co/Ag-B,,,,,,,10bb79ec73fb257c:perf005,CO steady-state conversion,CO,60.5,%,1.0,,,,,,
10bb79ec73fb257c,performance,,,,,,,,,,,,,,,,,,,,,,,,,Co/Ag-B,,,,,,,10bb79ec73fb257c:perf006,C5+ selectivity,C5+,68.9,%,1.0,,,,,,
10bb79ec73fb257c,performance,,,,,,,,,,,,,,,,,,,,,,,,,Co/Ag-Zn,,,,,,,10bb79ec73fb257c:perf007,CO initial conversion,CO,61.0,%,1.0,,,,,,
10bb79ec73fb257c,performance,,,,,,,,,,,,,,,,,,,,,,,,,Co/Ag-Zn,,,,,,,10bb79ec73fb257c:perf008,CO steady-state conversion,CO,36,%,1.0,,,,,,
10bb79ec73fb257c,performance,,,,,,,,,,,,,,,,,,,,,,,,,Co/Ag-Zn,,,,,,,10bb79ec73fb257c:perf009,C5+ selectivity,C5+,56.8,%,1.0,,,,,,
10bb79ec73fb257c,provenance_confidence,,,,,,,,,,,,,,,,,,,,,,,,,,,,,,,,,,,,,0.9,metadata|catalyst|reaction_conditions|performance,Co ICP (wt%),8,Table 2,Cobalt and silver content of fresh promoted catalysts determined by ICP (wt%),"Co/Ag-B 15.38, Co/Ag 16.04, Co/Ag-Zn 15.41"
10bb79ec73fb257c,provenance_confidence,,,,,,,,,,,,,,,,,,,,,,,,,,,,,,,,,,,,,0.9,metadata|catalyst|reaction_conditions|performance,Ag ICP (wt%),8,Table 2,Cobalt and silver content of fresh promoted catalysts determined by ICP (wt%),"Co/Ag-B 0.52, Co/Ag 0.47, Co/Ag-Zn 0.44"
10bb79ec73fb257c,provenance_confidence,,,,,,,,,,,,,,,,,,,,,,,,,,,,,,,,,,,,,0.9,metadata|catalyst|reaction_conditions|performance,CO Initial Conversion (%),8,Table 3,Performances of the catalysts in a fixed bed reactors,"Co/Ag 66.0, Co/Ag-B 69.0, Co/Ag-Zn 61.0"
10bb79ec73fb257c,provenance_confidence,,,,,,,,,,,,,,,,,,,,,,,,,,,,,,,,,,,,,0.9,metadata|catalyst|reaction_conditions|performance,CO Steady-State Conversion (%),8,Table 3,Performances of the catalysts in a fixed bed reactors,"Co/Ag 45.5, Co/Ag-B 60.5, Co/Ag-Zn 36"
4446955f7d9381ea,metadata,Dual Promotion Strategy for Cobalt-Based Fischer–Tropsch Catalysts: Hydrogen Spillover and Structural Stabilization by Ag and B,1.0,10.1007/s10562-025-05249-5,1.0,Catalysis Letters,1.0,2026,1.0,"[{'value': 'Halime Kord-Tamandani', 'provenance': {'context_blocks': [1]}, 'confidence': 1}, {'value': 'Younes Ghalandarzehi', 'provenance': {'context_blocks': [1]}, 'confidence': 1}, {'value': 'Ali Akbar Mirzaei', 'provenance': {'context_blocks': [1]}, 'confidence': 1}]",Research Article,0.8,"[{'value': 'Fischer–Tropsch synthesis', 'provenance': {'context_blocks': [1]}, 'confidence': 1}]",,0.0,,,,,,,,,,,,,,,,,,,,,,,,,,,,,
4446955f7d9381ea,catalyst,,,,,,,,,,,,,,,4446955f7d9381ea:cat001,Co/Ag,Co,γ-Al₂O₃,Ag,incipient wetness impregnation,,,,,,,,,,,,,,,,,,,,,,,
4446955f7d9381ea,catalyst,,,,,,,,,,,,,,,4446955f7d9381ea:cat002,Co/Ag-B,Co,γ-Al₂O₃,"Ag, B",incipient wetness impregnation,,,,,,,,,,,,,,,,,,,,,,,
4446955f7d9381ea,catalyst,,,,,,,,,,,,,,,4446955f7d9381ea:cat003,Co/Ag-Zn,Co,γ-Al₂O₃,"Ag, Zn",incipient wetness impregnation,,,,,,,,,,,,,,,,,,,,,,,
4446955f7d9381ea,reaction_conditions,,,,,,,,,,,,,,,,,,,,,,,,4446955f7d9381ea:cond001,Co/Ag,room temperature to 950 °C,,,,U-shaped quartz reactor,120,,,,,,,,,,,,
4446955f7d9381ea,reaction_conditions,,,,,,,,,,,,,,,,,,,,,,,,4446955f7d9381ea:cond002,Co/Ag-B,room temperature to 950 °C,,,,U-shaped quartz reactor,120,,,,,,,,,,,,
4446955f7d9381ea,reaction_conditions,,,,,,,,,,,,,,,,,,,,,,,,4446955f7d9381ea:cond003,Co/Ag-Zn,room temperature to 950 °C,,,,U-shaped quartz reactor,120,,,,,,,,,,,,
4446955f7d9381ea,performance,,,,,,,,,,,,,,,,,,,,,,,,,Co/Ag,,,,,,,4446955f7d9381ea:perf001,CO Initial Conversion,CO,66.0,%,1.0,,,,,,
4446955f7d9381ea,performance,,,,,,,,,,,,,,,,,,,,,,,,,Co/Ag,,,,,,,4446955f7d9381ea:perf002,CO Steady-State Conversion,CO,45.5,%,1.0,,,,,,
4446955f7d9381ea,performance,,,,,,,,,,,,,,,,,,,,,,,,,Co/Ag,,,,,,,4446955f7d9381ea:perf003,C5+ Selectivity,C5+,64,%,1.0,,,,,,
4446955f7d9381ea,performance,,,,,,,,,,,,,,,,,,,,,,,,,Co/Ag-B,,,,,,,4446955f7d9381ea:perf004,CO Initial Conversion,CO,69.0,%,1.0,,,,,,
4446955f7d9381ea,performance,,,,,,,,,,,,,,,,,,,,,,,,,Co/Ag-B,,,,,,,4446955f7d9381ea:perf005,CO Steady-State Conversion,CO,60.5,%,1.0,,,,,,
4446955f7d9381ea,performance,,,,,,,,,,,,,,,,,,,,,,,,,Co/Ag-B,,,,,,,4446955f7d9381ea:perf006,C5+ Selectivity,C5+,68.9,%,1.0,,,,,,
4446955f7d9381ea,performance,,,,,,,,,,,,,,,,,,,,,,,,,Co/Ag-Zn,,,,,,,4446955f7d9381ea:perf007,CO Initial Conversion,CO,61.0,%,1.0,,,,,,
4446955f7d9381ea,performance,,,,,,,,,,,,,,,,,,,,,,,,,Co/Ag-Zn,,,,,,,4446955f7d9381ea:perf008,CO Steady-State Conversion,CO,36,%,1.0,,,,,,
4446955f7d9381ea,performance,,,,,,,,,,,,,,,,,,,,,,,,,Co/Ag-Zn,,,,,,,4446955f7d9381ea:perf009,C5+ Selectivity,C5+,56.8,%,1.0,,,,,,
4446955f7d9381ea,provenance_confidence,,,,,,,,,,,,,,,,,,,,,,,,,,,,,,,,,,,,,0.9,performance,CO Initial Conversion,8,Table 3,Performances of the catalysts in a fixed bed reactors,"All catalysts exhibited a gradual decline in activity over time, consistent with typical deactivation trends observed in cobalt-based Fischer–Tropsch catalysts."
4446955f7d9381ea,provenance_confidence,,,,,,,,,,,,,,,,,,,,,,,,,,,,,,,,,,,,,0.9,performance,CO Steady-State Conversion,8,Table 3,Performances of the catalysts in a fixed bed reactors,"The Co/Ag-B catalyst displayed the highest stability, maintaining over 60% conversion after 120 h."
4446955f7d9381ea,provenance_confidence,,,,,,,,,,,,,,,,,,,,,,,,,,,,,,,,,,,,,0.85,performance,Activity Loss,8,Table 3,Performances of the catalysts in a fixed bed reactors,Activity loss were calculated as (CO initial conversion − CO steady state conversion)/CO initial conversion × 100.
4446955f7d9381ea,provenance_confidence,,,,,,,,,,,,,,,,,,,,,,,,,,,,,,,,,,,,,0.8,performance,CTYb,8,Table 3,Performances of the catalysts in a fixed bed reactors,CTYb (10⁻⁵ mol CO·gCo⁻¹·s⁻¹) values were collected at 110−120 h.
ce14f7bda710f8f3,metadata,MECHANOCHEMICAL SYNTHESIS Optimization of solvent-free mechanochemical synthesis of Co/Al 2O3 catalysts using low- and high- energy processes,1.0,10.1007/s10853-017-1299-8,1.0,J Mater Sci,1.0,2017,1.0,"[{'value': 'Mengnan Lu, Nouria Fatah, Andrei Y. Khodakov', 'provenance': {'context_blocks': [1]}, 'confidence': 1}]",Article,1.0,"[{'value': 'Mechanochemical synthesis', 'provenance': {'context_blocks': [1]}, 'confidence': 1}]",,0.0,,,,,,,,,,,,,,,,,,,,,,,,,,,,,
ce14f7bda710f8f3,catalyst,,,,,,,,,,,,,,,ce14f7bda710f8f3:cat001,Co/Al2O3,Co,Al2O3,,mechanochemical synthesis,,,,,,,,,,,,,,,,,,,,,,,
ce14f7bda710f8f3,reaction_conditions,,,,,,,,,,,,,,,,,,,,,,,,ce14f7bda710f8f3:cond001,Co/Al2O3,100,1,,,fixed bed reactor,4,,,,,,,,,,,,
ce14f7bda710f8f3,performance,,,,,,,,,,,,,,,,,,,,,,,,,"Co15%/Al2O3 (40, 0.5, P0, che)",,,,,,,ce14f7bda710f8f3:perf001,CO conversion,CO,21,%,1.0,,,,,,
ce14f7bda710f8f3,performance,,,,,,,,,,,,,,,,,,,,,,,,,"Co15%/Al2O3 (40, 0.5, P0, che)",,,,,,,ce14f7bda710f8f3:perf002,CH4 selectivity,CH4,10,%,1.0,,,,,,
ce14f7bda710f8f3,performance,,,,,,,,,,,,,,,,,,,,,,,,,"Co15%/Al2O3 (40, 0.5, P0, cal)",,,,,,,ce14f7bda710f8f3:perf003,CO conversion,CO,14,%,1.0,,,,,,
ce14f7bda710f8f3,performance,,,,,,,,,,,,,,,,,,,,,,,,,"Co15%/Al2O3 (40, 0.5, P0, cal)",,,,,,,ce14f7bda710f8f3:perf004,CH4 selectivity,CH4,20,%,1.0,,,,,,
ce14f7bda710f8f3,performance,,,,,,,,,,,,,,,,,,,,,,,,,"Co15%/Al2O3 (10, 250, PM)",,,,,,,ce14f7bda710f8f3:perf005,CO conversion,CO,14,%,1.0,,,,,,
ce14f7bda710f8f3,performance,,,,,,,,,,,,,,,,,,,,,,,,,"Co15%/Al2O3 (10, 250, PM)",,,,,,,ce14f7bda710f8f3:perf006,CH4 selectivity,CH4,25,%,1.0,,,,,,
ce14f7bda710f8f3,provenance_confidence,,,,,,,,,,,,,,,,,,,,,,,,,,,,,,,,,,,,,0.9,metadata|catalyst|reaction_conditions|performance,,8,Table 1,Co15%/Al2O3 catalysts prepared using mechanochemistry and impregnation,The introduction of Co 3O4 fine particles leads to a decrease in the mean diameter and an increase in the density.
ce14f7bda710f8f3,provenance_confidence,,,,,,,,,,,,,,,,,,,,,,,,,,,,,,,,,,,,,0.85,metadata|catalyst|reaction_conditions|performance,,5,Table S1,Characterizations of milled pure alumina samples,"With mechanical treatment in low-energy P0, significant changes in dp and Cu from 1860 to 8 lm and 1.2 to 14.5, respectively, were observed."
ce14f7bda710f8f3,provenance_confidence,,,,,,,,,,,,,,,,,,,,,,,,,,,,,,,,,,,,,0.9,metadata|catalyst|reaction_conditions|performance,,7,Table 1,Co15%/Al2O3 catalysts prepared using mechanochemistry and impregnation,"The mean particle size diameter dp of the Co15%/Al2O3 (40, 0.5, P0) prepared in P0 is 15 lm."
ce14f7bda710f8f3,provenance_confidence,,,,,,,,,,,,,,,,,,,,,,,,,,,,,,,,,,,,,0.8,metadata|catalyst|reaction_conditions|performance,,3,Figure 1,Vibratory micro-mill P0 and mechanochemical process in P0,Mechanochemical process was used for the synthesis of Co/Al2O3 catalysts containing 15 wt% Co.
5a291b8363124696,metadata,Optimization of solvent-free mechanochemical synthesis of Co/Al2O3 catalysts using low- and high- energy processes,1.0,10.1007/s10853-017-1299-8,1.0,J Mater Sci,1.0,2017,1.0,"[{'value': 'Mengnan Lu, Nouria Fatah, Andrei Y. Khodakov', 'provenance': {'context_blocks': [1]}, 'confidence': 1}]",Article,1.0,"[{'value': 'Mechanochemical synthesis', 'provenance': {'context_blocks': [1]}, 'confidence': 1}]",,0.0,,,,,,,,,,,,,,,,,,,,,,,,,,,,,
5a291b8363124696,catalyst,,,,,,,,,,,,,,,5a291b8363124696:cat001,Co/Al2O3,Co,Al2O3,,mechanochemical synthesis,,,,,,,,,,,,,,,,,,,,,,,
5a291b8363124696,reaction_conditions,,,,,,,,,,,,,,,,,,,,,,,,5a291b8363124696:cond001,Co/Al2O3,100-400,atmospheric,,,fixed bed glass reactor,60,,,,,,,,,,,,
5a291b8363124696,performance,,,,,,,,,,,,,,,,,,,,,,,,,"Co15%/Al2O3 (40, 0.5, P0, che)",,,,,,,5a291b8363124696:perf001,CO conversion,CO,21,%,1.0,,,,,,
5a291b8363124696,performance,,,,,,,,,,,,,,,,,,,,,,,,,"Co15%/Al2O3 (40, 0.5, P0, che)",,,,,,,5a291b8363124696:perf002,CH4 selectivity,CH4,10,%,1.0,,,,,,
5a291b8363124696,performance,,,,,,,,,,,,,,,,,,,,,,,,,"Co15%/Al2O3 (40, 0.5, P0, cal)",,,,,,,5a291b8363124696:perf003,CO conversion,CO,14,%,1.0,,,,,,
5a291b8363124696,performance,,,,,,,,,,,,,,,,,,,,,,,,,"Co15%/Al2O3 (40, 0.5, P0, cal)",,,,,,,5a291b8363124696:perf004,CH4 selectivity,CH4,20,%,1.0,,,,,,
5a291b8363124696,performance,,,,,,,,,,,,,,,,,,,,,,,,,"Co15%/Al2O3 (10, 250, PM)",,,,,,,5a291b8363124696:perf005,CO conversion,CO,19,%,1.0,,,,,,
5a291b8363124696,performance,,,,,,,,,,,,,,,,,,,,,,,,,"Co15%/Al2O3 (10, 250, PM)",,,,,,,5a291b8363124696:perf006,CH4 selectivity,CH4,16,%,1.0,,,,,,
5a291b8363124696,provenance_confidence,,,,,,,,,,,,,,,,,,,,,,,,,,,,,,,,,,,,,0.9,metadata|catalyst|reaction_conditions|performance,,8,Table 1,Co15%/Al2O3 catalysts prepared using mechanochemistry and impregnation,"The mean particle size diameter d p of the Co15%/Al2O3 (40, 0.5, P0) prepared in P0 is 15 lm, and no large particles are observed."
5a291b8363124696,provenance_confidence,,,,,,,,,,,,,,,,,,,,,,,,,,,,,,,,,,,,,0.85,metadata|catalyst|reaction_conditions|performance,,5,Table S1,Characterizations of milled pure alumina (c-Al2O3) samples,"With mechanical treatment in low-energy P0, significant changes in dp and Cu from 1860 to 8 lm and 1.2 to 14.5, respectively, were observed."
7efc3bcb5da76966,metadata,Design of ruthenium-zeolite nanocomposites for enhanced hydrocarbon synthesis from syngas,1.0,10.1007/s10853-021-06457-1,1.0,Journal of Materials Science,1.0,2021,1.0,"[{'value': 'De´ bora R. Strossi Pedrolo, Vitaly V. Ordomsky, Marcio Schwaab, Nilson R. Marcilio, Andrei Y. Khodakov', 'provenance': {'context_blocks': [1]}, 'confidence': 1}]",Research Article,1.0,"[{'value': 'Synthesis', 'provenance': {'context_blocks': [1]}, 'confidence': 0.8}]",,0.0,,,,,,,,,,,,,,,,,,,,,,,,,,,,,
7efc3bcb5da76966,catalyst,,,,,,,,,,,,,,,7efc3bcb5da76966:cat001,RuCNT/ZSM-5,Ruthenium,ZSM-5,,Synthesis using carbon nanotubes as a secondary hard template,,,,,,,,,,,,,,,,,,,,,,,
7efc3bcb5da76966,catalyst,,,,,,,,,,,,,,,7efc3bcb5da76966:cat002,RuCNT/BEA,Ruthenium,BEA,,Synthesis using carbon nanotubes as a secondary hard template,,,,,,,,,,,,,,,,,,,,,,,
7efc3bcb5da76966,catalyst,,,,,,,,,,,,,,,7efc3bcb5da76966:cat003,CoCNT/BEA,Cobalt,BEA,,Synthesis using carbon nanotubes as a secondary hard template,,,,,,,,,,,,,,,,,,,,,,,
7efc3bcb5da76966,reaction_conditions,,,,,,,,,,,,,,,,,,,,,,,,7efc3bcb5da76966:cond001,Co/BEA,250,20,20–70 L/gCo h,2,high-pressure fixed bed reactor,40,,,,,,,,,,,,
7efc3bcb5da76966,performance,,,,,,,,,,,,,,,,,,,,,,,,,RuCNT/BEA,,,,,,,7efc3bcb5da76966:perf001,conversion,CO,35,%,1.0,,,,,,
7efc3bcb5da76966,performance,,,,,,,,,,,,,,,,,,,,,,,,,RuCNT/BEA,,,,,,,7efc3bcb5da76966:perf002,STY,CO,1380,mmol CO h^-1 gcat^-1,1.0,,,,,,
7efc3bcb5da76966,performance,,,,,,,,,,,,,,,,,,,,,,,,,RuCNT/BEA,,,,,,,7efc3bcb5da76966:perf003,selectivity,CH4,61.2,%,1.0,,,,,,
